Repository: coltonlab/dielectric-IDEs

# dielectric-IDEs

Python code to calculate the dielectric function of a thin film from capacitance measurements on
interdigitated electrodes (IDEs), using the model of

> C. E. McClure, K. R. Hansen, C. M. Shirley, C. Lindsay, L. Whittaker-Brooks, and J. S. Colton,
> "Measuring Dielectric Functions of Thin Films Using Interdigitated Electrodes, with Application
> to Metal Halide Perovskites" (2026).

Repository: https://github.com/coltonlab/dielectric-IDEs

The model treats the electrode thickness, the finite number of fingers, and the fields at the
finger tips and bus bars. It chooses the in-plane potential that minimizes the stored energy,
which gives an upper bound on the capacitance (Sec. 3.2 of the paper). The model works with
real or complex dielectric constants.

## Data file format

Plain-text CSV, one row per frequency, no header required. Default columns, as written by our
HP 4192A measurement program in parallel mode:

| column | quantity | unit |
|---|---|---|
| 0 | frequency | Hz |
| 1 | admittance magnitude \|Y\| (not used) | S |
| 2 | parallel conductance G | S |
| 3 | parallel capacitance Cp | F |

For other layouts use `--columns f,G,Cp` with the column numbers counted from 0. Use -1 for G if your
files have no conductance; the loss correction is then skipped.

## Files

| file | what it is for |
|---|---|
| `extract_permittivity.py` | **Start here.** Blank + film data files in, dielectric function out (CSV and optional plot). |
| `ide_model.py` | The model itself: geometry, capacitance for given dielectric constants, and solving for the dielectric constants from measured capacitances. Read its header for the physics and the equations. |
| `uncertainty.py` | Uncertainty of eps_r, item by item, at every frequency (Sec. 5.1 and Supplemental Section S12). Same inputs as `extract_permittivity.py`; the defaults are the values used in the paper, and each item can be changed. `--paper` reproduces the uncertainties of all films and compounds (a few seconds). |
| `kramers_kronig.py` | Imaginary part eps_i from eps_r by a Kramers-Kronig constrained fit, with the paper's test of where eps_i is determined by the data (Supplemental Section S8). Input: the CSV written by `extract_permittivity.py`. `--paper` analyzes all films, using data down to 5 Hz for the PEA2PbI4, BA2PbI4 and HA2PbI4 films as in the paper (about 10 seconds). |
| `fem2d.py` | Two-dimensional finite-element calculation of one period of the IDE, to check the model for a given geometry and film (Sec. 4.1, Supplemental Section S4). `--paper` reproduces the comparisons of Sec. 4.1 and Supplemental Sections S9 and S10 (about 30 seconds). |
| `fem3d_end_correction.py` | Advanced. Three-dimensional finite-element calculation of the capacitance of the finger tips and bus bars, which led to the N_eff rule (Supplemental Section S4). Use it to check that rule for electrodes very different from ours. A run takes 10-20 seconds; `--paper` does all film types of the paper. |
| `make_si_data_files.py` | Writes the data files of Supplemental Section S11 (eps_r, eps_i, uncertainty and the 'determined' flags for every film) from the outputs of `reproduce_paper.py` and `kramers_kronig.py --paper` (a few seconds). |
| `reproduce_paper.py` | Recomputes the dielectric constants of quartz, water and every film reported in the paper (18 values) from the raw data and compares them with the printed values (about 10 seconds). |
| `check_model.py` | Quick self-test: comparison with the exact conformal-mapping result, numerical convergence, round trip. |
| `thomson_bound.py` | Rigorous lower bound on the capacitance from Thomson's principle (Sec. 3.2.6 and Supplemental Section S6). `--paper` reproduces the lower-bound numbers of those sections: the agreement of the bound with our model at t_e = 0 (within 1.5 parts in 10^5 for every film and frequency), the gap between the lower and upper bounds, and the range of eps_P the bounds alone allow (a few seconds). |
| `data/` | Raw data of the paper: `blank_main_batch.csv` and `blank_second_batch.csv` (bare IDEs of the two wafer batches), one file per film run named `<compound>_<sample>.csv` (13 runs on 11 films; the PEA2PbBr4 and PEA2PbCl4 films were each measured twice, `_run1`/`_run3` and `_run2`/`_run3`), and `water_1cm.csv`. `samples.csv` gives each file's sample label, compound, film thickness, wafer batch and blank, and the file's original name in our lab records. |
| `benchmarks/` | The computing-time comparison of Supplemental Section S3: our model against finite-element and finite-difference solvers on one test problem, the timing of the extraction of all the paper's data, and independent checks of `fem2d.py`. `table_s1.py` and `fig_s3.py` remake Table S1 and Fig. S3 from the measured times in `benchmarks/results/` in seconds; rerunning the benchmarks themselves takes hours. See `benchmarks/README.md`. |
| `docs/` | Quick-start guide (Word and PDF) with worked examples for each script. |

File: results/summary.txt
quantity                                               computed    paper  agrees to printed precision?
quartz, main batch, 1.02 kHz (Sec. 4.1)                  4.5797     4.58  yes
quartz, main batch, 9.67 MHz                             4.5185     4.52  yes
quartz, second batch, 9.67 MHz                           4.5437     4.54  yes
water, 1.06 MHz                                         79.8395     79.8  yes
MAPbI3 film s1, 9.67 MHz (Sec. 5.1, Fig. 7)             46.2532     46.3  yes
MAPbI3 film s3, 9.67 MHz                                45.9039     45.9  yes
MAPbI3 film s4, 9.67 MHz                                49.7618     49.8  yes
PEA2PbI4 film s8, 9.67 MHz (Fig. 7)                      9.9388      9.9  yes
MAPbI3 (mean of 3 films), 9.67 MHz (Sec. 4.2)           47.3063     47.3  yes
PEA2PbI4 (mean of 4 films), 9.67 MHz                    10.5165     10.5  yes
BA2PbI4, 9.67 MHz                                       10.6139     10.6  yes
HA2PbI4, 9.67 MHz                                        9.2743      9.3  yes
PEA2PbBr4 (run 3), 9.67 MHz                              6.0884      6.1  yes
PEA2PbCl4 (run 3), 9.67 MHz                              6.0137      6.0  yes
PEA2PbBr4 run 1, 9.67 MHz                                5.9992     6.00  yes
PEA2PbCl4 run 2, 9.67 MHz                                6.1166     6.12  yes
MAPbI3 (mean) near 15 kHz (Sec. 5.1: "about 58")        58.2606       58  yes
MAPbI3 (mean) at 100 kHz (Sec. 5.1: "51")               50.7834       51  yes
18 of 18 values agree.
Compound means at 1.06 MHz (loss-corrected eps_r): MAPbI3 48.38, PEA2PbI4 11.54, BA2PbI4 13.27, HA2PbI4 12.02, PEA2PbBr4 6.15, PEA2PbCl4 6.63
